Repository: nanosystemslab/Modified-Jubilee

# Modified Jubilee

### Master’s Thesis Design Files & Documentation  

---

## 📘 Overview

This repository contains all design files, mechanical models, firmware, scripts, and supporting documentation used in the development of my Master’s thesis:

**“DESIGN, MODIFICATION, AND EVALUATION OF THE JUBILEE  
OPEN-SOURCE MOTION PLATFORM FOR AUTOMATED DIP COATING”**

This repository exists to support replication, modification, and extension of the system in alignment with open-source hardware principles.

File: degradation_testing/tensile_testing/tensile_testing_data_analysis
```
import pandas as pd
import numpy as np
import matplotlib.pyplot as plt
from sklearn.linear_model import LinearRegression
import os
```

```
from google.colab import drive
drive.mount('/content/drive')
```

Drive already mounted at /content/drive; to attempt to forcibly remount, call drive.mount("/content/drive", force_remount=True).

```
folder_path = "/content/drive/MyDrive/Nanosystems/Thesis/Degradation Testing/Tensile Testing/PLA/PLA_IPA"  # ← Change for each folder
csv_files = [f for f in os.listdir(folder_path) if f.endswith('.csv')]
```

```
# ASTM D638 Type V dimensions
gauge_length_mm = 7.62
width_mm = 3.18
thickness_mm = 4
A = width_mm * thickness_mm  # mm²
```

```
results = []

# --- Process each file ---
for file in csv_files:
    file_path = os.path.join(folder_path, file)
    df = pd.read_csv(file_path, header=None, names=['Time (s)', 'Force (N)', 'Stroke (mm)'])

    # Clean and convert values
    for col in ['Force (N)', 'Stroke (mm)']:
        df[col] = pd.to_numeric(df[col].astype(str).str.replace(',', '').str.strip(), errors='coerce')

    df = df.dropna(subset=['Force (N)', 'Stroke (mm)']).copy()
    df['Stress (MPa)'] = df['Force (N)'] / A
    df['Strain'] = df['Stroke (mm)'] / gauge_length_mm

    # Young's modulus from linear region (≤ 0.002 strain)
    linear_region = df[df['Strain'] <= 0.002]
    X = linear_region['Strain'].values.reshape(-1, 1)
    y = linear_region['Stress (MPa)'].values

    if len(X) >= 2:
        model = LinearRegression().fit(X, y)
        E = model.coef_[0]
    else:
        E = np.nan

    max_stress = df['Stress (MPa)'].max()
    max_strain = df.loc[df['Stress (MPa)'].idxmax(), 'Strain']

    results.append({
        'File': file,
        'Tensile Strength (MPa)': max_stress,
        'Tensile Strain': max_strain,
        'Young\'s Modulus (MPa)': E
    })

# --- Create summary table ---
summary_df = pd.DataFrame(results)

# Add average row
average_row = {
    'File': 'Average',
    'Tensile Strength (MPa)': summary_df['Tensile Strength (MPa)'].mean(),
    'Tensile Strain': summary_df['Tensile Strain'].mean(),
    'Young\'s Modulus (MPa)': summary_df["Young's Modulus (MPa)"].mean()
}
summary_df = pd.concat([summary_df, pd.DataFrame([average_row])], ignore_index=True)

# --- Print summary ---
print("\n🧾 Summary of All Dogbone Samples (with Averages):\n")
print(summary_df.to_string(index=False))

# --- Export to Excel ---
output_path = os.path.join(folder_path, 'batch_summary.xlsx')
with pd.ExcelWriter(output_path, engine='openpyxl') as writer:
    summary_df.to_excel(writer, sheet_name='Summary', index=False)

print(f"\n📁 Exported summary to Excel: {output_path}")
```


🧾 Summary of All Dogbone Samples (with Averages):

         File  Tensile Strength (MPa)  Tensile Strain  Young's Modulus (MPa)
PLA-IPA-1.csv               25.596006        0.391269               7.205856
PLA-IPA-2.csv               24.837893        0.300722              -3.006386
PLA-IPA-3.csv               29.572398        0.269226              -1.461306
PLA-IPA-4.csv               15.493145        0.345346               0.760701
PLA-IPA-5.csv               27.838994        0.254799              -1.322359
      Average               24.667687        0.312272               0.435301

📁 Exported summary to Excel: /content/drive/MyDrive/Nanosystems/Thesis/Degradation Testing/Tensile Testing/PLA/PLA_IPA/batch_summary.xlsx
